Repository: purvask2006-collab/Garun-Optimization-Framework

<div align="center">
</div>

# Run and deploy your AI Studio app

This contains everything you need to run your app locally.

View your app in AI Studio: https://ai.studio/apps/abb21a0c-5cb7-492c-959e-61897a979b96

## Run Locally

**Prerequisites:**  Node.js


1. Install dependencies:
   `npm install`
2. Set the `GEMINI_API_KEY` in [.env.local](.env.local) to your Gemini API key
3. Run the app:
   `npm run dev`

File: Material Database/aluminum.json
{
  "meta": {
    "dataset": "Aerospace Structural & Propulsion Materials Database",
    "version": "1.0",
    "compiled_by": "GARUN Systems Engineering Team",
    "compiled_for": "Aerothon 2026 | HAL x IIT Indore",
    "note": "Values below are representative handbook/typical-batch figures (comparable to MMPDS, MatWeb, and standard aerospace materials references), not a specific mill certification. Real properties vary by heat treatment, batch, test temperature, and manufacturer -- verify against a datasheet before citing an exact number to a HAL panel. All values room-temperature unless otherwise noted."
  },
  "items": [
    {
      "id": "al_7075_t6",
      "material": "Aluminum 7075-T6",
      "type": "Zinc-magnesium-copper wrought alloy, precipitation-hardened",
      "density_kg_m3": 2810,
      "key_mechanical_properties": {
        "yield_strength_MPa": 503,
        "ultimate_tensile_strength_MPa": 572,
        "elastic_modulus_GPa": 71.7,
        "elongation_percent": 11
      },
      "max_service_temp_C": 120,
      "typical_aerospace_applications": [
        "Wing spars",
        "Wing skins (high-load)",
        "Fuselage stringers"
      ],
      "garun_relevance": "The most likely wing-spar material for a composite-skin/metal-spar hybrid layout, or as the comparison baseline if your team argues for a full-composite spar instead (\u00a75.9 weight budget discussion).",
      "description": "The highest-strength common aerospace aluminum alloy, but with lower fracture toughness and corrosion resistance than 2024 -- typically used where strength matters more than damage tolerance."
    },
    {
      "id": "al_2024_t3",
      "material": "Aluminum 2024-T3",
      "type": "Copper-based wrought alloy, precipitation-hardened",
      "density_kg_m3": 2780,
      "key_mechanical_properties": {
        "yield_strength_MPa": 345,
        "ultimate_tensile_strength_MPa": 483,
        "elastic_modulus_GPa": 73.1,
        "elongation_percent": 18
      },
      "max_service_temp_C": 150,
      "typical_aerospace_applications": [
        "Fuselage skins",
        "Lower wing skins (fatigue-critical)"
      ],
      "garun_relevance": "Standard fuselage-skin comparison point if the panel questions why your conceptual layout (\u00a711.3) doesn't quantify skin material choice.",
      "description": "Lower strength than 7075 but significantly better fatigue and fracture-toughness performance -- the classic choice for fatigue-critical skin panels."
    },
    {
      "id": "al_6061_t6",
      "material": "Aluminum 6061-T6",
      "type": "Magnesium-silicon wrought alloy, precipitation-hardened",
      "density_kg_m3": 2700,
      "key_mechanical_properties": {
        "yield_strength_MPa": 276,
        "ultimate_tensile_strength_MPa": 310,
        "elastic_modulus_GPa": 68.9,
        "elongation_percent": 12
      },
      "max_service_temp_C": 150,
      "typical_aerospace_applications": [
        "Brackets",
        "Fittings",
        "Battery-pack casing/frame",
        "General structural weldments"
      ],
      "garun_relevance": "The most realistic material for your battery pack's outer casing/frame (the SimScale thermal model's structural context) -- weldable, decent thermal conductivity, moderate strength, low cost relative to 7075.",
      "description": "Lower strength than 2024/7075 but weldable (unlike most high-strength aerospace aluminums) and easy to machine -- the default 'general purpose structural aluminum' choice."
    },
    {
      "id": "al_li_2195",
      "material": "Aluminum-Lithium 2195",
      "type": "Aluminum-lithium-copper wrought alloy, precipitation-hardened",
      "density_kg_m3": 2710,
      "key_mechanical_properties": {
        "yield_strength_MPa": 517,
        "ultimate_tensile_strength_MPa": 586,
        "elastic_modulus_GPa": 76,
        "elongation_percent": 8
      },
      "max_service_temp_C": 150,
      "typical_aerospace_applications": [
        "Weight-critical tankage/structure (e.g. Space Shuttle external tank)",
        "Weight-critical fuselage panels"
      ],
      "garun_relevance": "Worth naming if a reviewer challenges your 47.8% payload fraction (\u00a75.9) and asks what advanced materials could plausibly support such a light airframe -- Al-Li alloys are a real, if costly, lever for weight reduction beyond standard 2024/7075.",
      "description": "Lithium addition reduces density (~3% lighter than conventional aluminum) while increasing stiffness -- historically justified only where weight savings are worth the higher material and processing cost."
    }
  ]
}

File: Material Database/carbonfiber.json
{
  "meta": {
    "dataset": "Aerospace Structural & Propulsion Materials Database",
    "version": "1.0",
    "compiled_by": "GARUN Systems Engineering Team",
    "compiled_for": "Aerothon 2026 | HAL x IIT Indore",
    "note": "Values below are representative handbook/typical-batch figures (comparable to MMPDS, MatWeb, and standard aerospace materials references), not a specific mill certification. Real properties vary by heat treatment, batch, test temperature, and manufacturer -- verify against a datasheet before citing an exact number to a HAL panel. All values room-temperature unless otherwise noted."
  },
  "items": [
    {
      "id": "t300_epoxy",
      "material": "T300 Carbon Fiber / Epoxy (unidirectional prepreg)",
      "type": "Standard-modulus carbon fiber composite",
      "density_kg_m3": 1550,
      "key_mechanical_properties": {
        "tensile_strength_0deg_MPa": 1500,
        "tensile_modulus_0deg_GPa": 130,
        "fiber_volume_fraction_percent": 60,
        "note": "0-degree = along fiber direction (unidirectional layup); off-axis/quasi-isotropic properties are substantially lower -- see quasi-isotropic entry below."
      },
      "max_service_temp_C": 120,
      "typical_aerospace_applications": [
        "Secondary structures",
        "Fairings",
        "Non-primary skin panels"
      ],
      "garun_relevance": "The most cost-effective composite reference point if the panel asks about material cost trade-offs behind your C_D0/weight assumptions (\u00a75.2, \u00a75.9) -- lower performance than T800/IM7 but significantly cheaper.",
      "description": "The oldest and most widely available standard-modulus aerospace carbon fiber; still common for secondary (non-flight-critical) structures where cost matters more than peak performance."
    },
    {
      "id": "t800_epoxy",
      "material": "T800 Carbon Fiber / Epoxy (unidirectional prepreg)",
      "type": "Intermediate-modulus, high-strength carbon fiber composite",
      "density_kg_m3": 1580,
      "key_mechanical_properties": {
        "tensile_strength_0deg_MPa": 2800,
        "tensile_modulus_0deg_GPa": 160,
        "fiber_volume_fraction_percent": 60,
        "note": "0-degree = along fiber direction (unidirectional layup)."
      },
      "max_service_temp_C": 120,
      "typical_aerospace_applications": [
        "Primary wing/fuselage structure (e.g. Boeing 787-class primary structure)"
      ],
      "garun_relevance": "The realistic material class behind your blueprint's claimed L/D=16-with-C_D0=0.025-and-AR=8 inconsistency (\u00a75.2/Part 14) -- a genuinely purpose-designed T800-class composite airfoil is one legitimate way to justify better-than-baseline aerodynamic assumptions if paired with an actual airfoil selection.",
      "description": "A step up from T300 in both strength and stiffness; representative of the fiber class used in modern primary composite airframe structures."
    },
    {
      "id": "im7_8552",
      "material": "IM7 Carbon Fiber / 8552 Epoxy (unidirectional prepreg)",
      "type": "Intermediate-modulus carbon fiber, toughened epoxy matrix",
      "density_kg_m3": 1570,
      "key_mechanical_properties": {
        "tensile_strength_0deg_MPa": 2724,
        "tensile_modulus_0deg_GPa": 164,
        "fiber_volume_fraction_percent": 57.7,
        "note": "0-degree = along fiber direction (unidirectional layup)."
      },
      "max_service_temp_C": 121,
      "typical_aerospace_applications": [
        "Primary aerospace structures",
        "Wing skins",
        "Spars"
      ],
      "garun_relevance": "The single most-cited composite system in published aerospace structural literature -- the strongest choice if your Assumptions Appendix (Appendix A) needs one well-documented, defensible composite reference for the 'Structural weight fraction' row.",
      "description": "One of the most extensively characterized and published aerospace prepreg systems (Hexcel 8552 matrix); a toughened epoxy specifically formulated for damage tolerance in primary structure, widely used as the benchmark system in composite-structures research."
    },
    {
      "id": "quasi_isotropic_laminate",
      "material": "Quasi-Isotropic Laminate, generic (e.g. [0/+45/-45/90]s stacking, IM7/8552-class fiber)",
      "type": "Multi-directional laminate (component-level, not unidirectional)",
      "density_kg_m3": 1570,
      "key_mechanical_properties": {
        "tensile_strength_inplane_MPa": 760,
        "tensile_modulus_inplane_GPa": 58,
        "note": "These in-plane values are what you should actually use for a real component-level structural estimate -- unidirectional 0-degree properties (see other entries) never apply directly to a real panel, which always carries multi-angle plies to resist loads from more than one direction."
      },
      "max_service_temp_C": 121,
      "typical_aerospace_applications": [
        "Real wing skins, fuselage panels -- i.e. what an actual built structure looks like, as opposed to a single-direction test coupon"
      ],
      "garun_relevance": "IMPORTANT: if you ever quote a composite 'strength' number to a HAL panel, this entry -- not the unidirectional entries above -- is the honest one to use for a component-level claim. Citing a 0-degree unidirectional number (1500-2800 MPa) as if it applied to your whole airframe would be a significant and easily-caught overstatement.",
      "description": "Roughly a quarter to a third of the unidirectional fiber-direction strength/stiffness, because only a fraction of the fibers in a real multi-angle laminate are aligned with any given load direction -- this is the number a structural reviewer will actually expect to see."
    }
  ]
}

File: Material Database/superalloys.json
{
  "meta": {
    "dataset": "Aerospace Structural & Propulsion Materials Database",
    "version": "1.0",
    "compiled_by": "GARUN Systems Engineering Team",
    "compiled_for": "Aerothon 2026 | HAL x IIT Indore",
    "note": "Values below are representative handbook/typical-batch figures (comparable to MMPDS, MatWeb, and standard aerospace materials references), not a specific mill certification. Real properties vary by heat treatment, batch, test temperature, and manufacturer -- verify against a datasheet before citing an exact number to a HAL panel. All values room-temperature unless otherwise noted."
  },
  "items": [
    {
      "id": "inconel_718",
      "material": "Inconel 718 (Alloy 718, UNS N07718)",
      "type": "Nickel-chromium-iron superalloy, precipitation-hardened",
      "density_kg_m3": 8190,
      "key_mechanical_properties": {
        "yield_strength_MPa": 1100,
        "ultimate_tensile_strength_MPa": 1375,
        "elastic_modulus_GPa": 200,
        "elongation_percent": 12
      },
      "max_service_temp_C": 700,
      "typical_aerospace_applications": [
        "Turbine disks",
        "Engine casings",
        "Fasteners",
        "Shafts"
      ],
      "garun_relevance": "Reference material for the turboshaft engine's hot-section components (\u00a75.4 propulsion chain) if a structural weight estimate is ever required beyond PS1's stated scope.",
      "description": "The most widely used aerospace superalloy overall; excellent strength retention up to ~650 C and good weldability relative to other superalloys, which is why it dominates turbine-disk and casing applications."
    },
    {
      "id": "inconel_625",
      "material": "Inconel 625 (Alloy 625, UNS N06625)",
      "type": "Nickel-chromium-molybdenum-niobium superalloy, solid-solution strengthened",
      "density_kg_m3": 8440,
      "key_mechanical_properties": {
        "yield_strength_MPa": 460,
        "ultimate_tensile_strength_MPa": 930,
        "elastic_modulus_GPa": 208,
        "elongation_percent": 42
      },
      "max_service_temp_C": 980,
      "typical_aerospace_applications": [
        "Exhaust systems",
        "Combustor liners",
        "Ducting"
      ],
      "garun_relevance": "Relevant if modeling the exhaust/tailpipe section of the series-hybrid engine, which sees both high temperature and corrosive combustion products.",
      "description": "Chosen over Inconel 718 where corrosion/oxidation resistance at very high temperature matters more than peak strength; lower strength but far higher elongation and oxidation resistance."
    },
    {
      "id": "rene_41",
      "material": "Rene 41",
      "type": "Nickel-base superalloy, precipitation-hardened",
      "density_kg_m3": 8250,
      "key_mechanical_properties": {
        "yield_strength_MPa": 1035,
        "ultimate_tensile_strength_MPa": 1310,
        "elastic_modulus_GPa": 218,
        "elongation_percent": 14
      },
      "max_service_temp_C": 815,
      "typical_aerospace_applications": [
        "Turbine blades",
        "Turbine disks",
        "High-temp fasteners"
      ],
      "garun_relevance": "Higher-temperature alternative to Inconel 718 if the BSFC map (\u00a75.6) implies sustained high-power operation near the engine's rated limit.",
      "description": "Historically used in high-performance jet engines and rocket structures (e.g. X-15) where 718's ~700 C ceiling isn't sufficient."
    },
    {
      "id": "hastelloy_x",
      "material": "Hastelloy X",
      "type": "Nickel-chromium-iron-molybdenum superalloy, solid-solution strengthened",
      "density_kg_m3": 8220,
      "key_mechanical_properties": {
        "yield_strength_MPa": 360,
        "ultimate_tensile_strength_MPa": 785,
        "elastic_modulus_GPa": 205,
        "elongation_percent": 43
      },
      "max_service_temp_C": 1200,
      "typical_aerospace_applications": [
        "Combustor cans",
        "Afterburner components",
        "Flame holders"
      ],
      "garun_relevance": "The combustor-can-class material if a future GARUN iteration models internal engine geometry rather than treating the engine as a black-box BSFC lookup.",
      "description": "Prioritizes oxidation/fatigue resistance at very high temperature over strength -- used where components see the most direct flame exposure in a gas turbine."
    },
    {
      "id": "nimonic_90",
      "material": "Nimonic 90",
      "type": "Nickel-chromium-cobalt superalloy, precipitation-hardened",
      "density_kg_m3": 8180,
      "key_mechanical_properties": {
        "yield_strength_MPa": 815,
        "ultimate_tensile_strength_MPa": 1220,
        "elastic_modulus_GPa": 213,
        "elongation_percent": 12
      },
      "max_service_temp_C": 815,
      "typical_aerospace_applications": [
        "Turbine blades",
        "Turbine rings",
        "Exhaust valves"
      ],
      "garun_relevance": "Classic small-turboshaft turbine-blade material, directly relevant to the 60 kW-class engine assumed in your blueprint's propulsion sizing.",
      "description": "One of the earliest widely-used nickel superalloys; still common in small/medium turboshaft turbine sections due to good creep resistance and manufacturability."
    }
  ]
}

File: Material Database/titanium.json
{
  "meta": {
    "dataset": "Aerospace Structural & Propulsion Materials Database",
    "version": "1.0",
    "compiled_by": "GARUN Systems Engineering Team",
    "compiled_for": "Aerothon 2026 | HAL x IIT Indore",
    "note": "Values below are representative handbook/typical-batch figures (comparable to MMPDS, MatWeb, and standard aerospace materials references), not a specific mill certification. Real properties vary by heat treatment, batch, test temperature, and manufacturer -- verify against a datasheet before citing an exact number to a HAL panel. All values room-temperature unless otherwise noted."
  },
  "items": [
    {
      "id": "ti_6al_4v",
      "material": "Ti-6Al-4V (Grade 5, \"6-4 titanium\")",
      "type": "Alpha-beta titanium alloy",
      "density_kg_m3": 4430,
      "key_mechanical_properties": {
        "yield_strength_MPa": 880,
        "ultimate_tensile_strength_MPa": 950,
        "elastic_modulus_GPa": 114,
        "elongation_percent": 14
      },
      "max_service_temp_C": 400,
      "typical_aerospace_applications": [
        "Airframe fittings",
        "Landing gear",
        "Engine compressor blades/disks",
        "Fasteners"
      ],
      "garun_relevance": "The default choice if your conceptual layout (\u00a711) needs a specific material called out for engine-mount brackets or high-load fittings near the rear-fuselage engine/generator cluster.",
      "description": "The single most-used titanium alloy in aerospace, accounting for roughly half of all titanium aerospace tonnage -- excellent strength-to-weight ratio and good high-temperature performance relative to aluminum."
    },
    {
      "id": "ti_6242",
      "material": "Ti-6Al-2Sn-4Zr-2Mo (Ti-6242)",
      "type": "Near-alpha titanium alloy",
      "density_kg_m3": 4540,
      "key_mechanical_properties": {
        "yield_strength_MPa": 910,
        "ultimate_tensile_strength_MPa": 990,
        "elastic_modulus_GPa": 120,
        "elongation_percent": 10
      },
      "max_service_temp_C": 500,
      "typical_aerospace_applications": [
        "Engine compressor disks/blades",
        "Casings in the intermediate-temperature zone"
      ],
      "garun_relevance": "Higher-temperature-capable option than Ti-6Al-4V for compressor-section components ahead of the superalloy hot section, if the propulsion model is ever extended beyond a BSFC lookup.",
      "description": "Retains useful strength up to ~500 C, filling the gap between Ti-6Al-4V's ~400 C ceiling and where nickel superalloys become necessary."
    },
    {
      "id": "cp_ti_grade2",
      "material": "Commercially Pure Titanium, Grade 2 (CP-Ti Gr.2)",
      "type": "Unalloyed (commercially pure) titanium",
      "density_kg_m3": 4510,
      "key_mechanical_properties": {
        "yield_strength_MPa": 275,
        "ultimate_tensile_strength_MPa": 345,
        "elastic_modulus_GPa": 103,
        "elongation_percent": 20
      },
      "max_service_temp_C": 300,
      "typical_aerospace_applications": [
        "Ducting",
        "Non-structural panels",
        "Corrosion-critical fittings"
      ],
      "garun_relevance": "Low-strength but highly corrosion-resistant and easily formable -- relevant only for non-load-bearing ducting (e.g. exhaust shrouding) rather than structural members.",
      "description": "Not an alloy in the strength sense -- valued for corrosion resistance, weldability, and formability rather than mechanical performance."
    },
    {
      "id": "beta_c_ti",
      "material": "Beta-C (Ti-3Al-8V-6Cr-4Mo-4Zr)",
      "type": "Metastable beta titanium alloy",
      "density_kg_m3": 4820,
      "key_mechanical_properties": {
        "yield_strength_MPa": 1170,
        "ultimate_tensile_strength_MPa": 1300,
        "elastic_modulus_GPa": 103,
        "elongation_percent": 8
      },
      "max_service_temp_C": 315,
      "typical_aerospace_applications": [
        "High-strength fasteners",
        "Landing gear components",
        "Springs"
      ],
      "garun_relevance": "Highest-strength titanium option if the CG/structural discussion (\u00a711.3) needs a specific high-load fastener or landing-gear material called out.",
      "description": "Cold-formable in the solution-treated condition then age-hardened to very high strength -- a common landing-gear and fastener alloy where Ti-6Al-4V's strength isn't quite enough."
    }
  ]
}
